Repository: lasse-steinnes/Machine_Learning_Project3

# Machine_Learning_Project3
Github-link for project 3: Superconductivity

This is a github repository with various models (SVM, linear regression, adaboost and XGBoost) in order to predict the critical temperature of known superconductors. 

Folders:

  Data: contains the files from the Kaggle page as well as the data which scraped from the same sources as the paper.
  
  Results: contains the csv files and figures from the different methods: SVM, Adaboost, Linear Regression, XGBoost
  
Files:

  BaysianOptimizer.py contains a class for maximising a models score function with respect to the models hyper-parameters.
  
  SVM_regression.py contains functions for the SVM model.
  
  adaboost_example.py contains script for an example run using the Adaboost.
  
  adaboosting.py contains a class 'AdaBoost' for running the adaboost.
  
  helper_functions.py contains functions for supporting the different classes, e.g importing data.
  
  linear_regression.py contains script for running linear regression functions, OLS, Ridge and LASSO as well as using Gridsearch and Bayesiansearch for hyperparameters. 
  
  methods.py contains a class Regression which has various regression model functions within it.
  
  scrape.py is a script for scaping the japanese website for the oxide superconductor data.
  
  test_adaboost.py is a unit test for comparing own implementation with sklearns adaboost
  
  test_bays.py is a script for testing the BayesianOptimizer

File: Data/grouped_raw_data.csv (part 1 of 77)
num,Hc1zero,Hc2zero,Tc,b300,cohere,curiet,dHc2dt,debyet,dens,dtcdp,element,g300,gamma,gap,gapene,gapmeth,isoel,isotope,lata,latb,latc,moment,nHc1zero,nHc2zero,ncohere,ndHc2dto,neelt,npenet,pHc1zero,pHc2zero,pcohere,pdHc2dto,penet,ppenet,rh300,rh300n,rh300p,spheat,spjump,str3,thc300,tp300,tp300p,uHc1,uHc2,ub,ucohere,udHc2dt,udtcdp,ug,ugamma,ugap,uhall,ujump,umoment,upenet,uthc,utp,uye,ye300
2,,,29.0,,,,,,,,Ba0.2La1.8Cu1O4-Y,,,,,,,,,,,,,,,,,,,,,,,,,,,,,T,,,,,,,,,,,,,,,,,,,,
3,,,26.0,,,,,,,,Ba0.1La1.9Ag0.1Cu0.9O4-Y,,,,,,,,,,,,,,,,,,,,,,,,,,,,,T,,,,,,,,,,,,,,,,,,,,
4,,,19.0,,,,,,,,Ba0.1La1.9Cu1O4-Y,,,,,,,,,,,,,,,,,,,,,,,,,,,,,T,,,,,,,,,,,,,,,,,,,,
5,,,22.0,,,,,,,,Ba0.15La1.85Cu1O4-Y,,,,,,,,,,,,,,,,,,,,,,,,,,,,,T,,,,,,,,,,,,,,,,,,,,
6,,,23.0,,,,,,,,Ba0.3La1.7Cu1O4-Y,,,,,,,,,,,,,,,,,,,,,,,,,,,,,T,,,,,,,,,,,,,,,,,,,,
7,,,23.0,,,,,,,,Ba0.5La1.5Cu1O4-Y,,,,,,,,,,,,,,,,,,,,,,,,,,,,,T,,,,,,,,,,,,,,,,,,,,
8,,,11.0,,,,,,,,Ba1La1Cu1O4-Y,,,,,,,,,,,,,,,,,,,,,,,,,,,,,T,,,,,,,,,,,,,,,,,,,,
11,,,33.0,,,,,,,,Sr0.1La1.9Cu1O4-Y,,,,,,,,,,,,,,,,,,,,,,,,,,,,,T,,,,,,,,,,,,,,,,,,,,
12,,,36.0,,,,,,,,Sr0.15La1.85Cu1O4-Y,,,,,,,,,,,,,,,,,,,,,,,,,,,,,T,,,,,,,,,,,,,,,,,,,,
13,,,31.0,,,,,,,,Sr0.2La1.8Cu1O4-Y,,,,,,,,,,,,,,,,,,,,,,,,,,,,,T,,,,,,,,,,,,,,,,,,,,
14,,,33.0,,,,,,,,Sr0.3La1.7Cu1O4-Y,,,,,,,,,,,,,,,,,,,,,,,,,,,,,T,,,,,,,,,,,,,,,,,,,,
15,,,26.0,,,,,,,,Ba0.3La1.7Hg0.3Cu0.7O4-Y,,,,,,,,,,,,,,,,,,,,,,,,,,,,,T,,,,,,,,,,,,,,,,,,,,
17,,,27.0,,,,,,,,Ba0.1La1.9Ag0.05Cu0.95O4-Y,,,,,,,,,,,,,,,,,,,,,,,,,,,,,T,,,,,,,,,,,,,,,,,,,,
18,,,27.0,,,,,,,,Ba0.1La1.9Ag0.1Cu0.9O4-Y,,,,,,,,,,,,,,,,,,,,,,,,,,,,,T,,,,,,,,,,,,,,,,,,,,
19,,,26.0,,,,,,,,Ba0.1La1.9Ag0.25Cu0.75O4-Y,,,,,,,,,,,,,,,,,,,,,,,,,,,,,T,,,,,,,,,,,,,,,,,,,,
20,,,27.0,,,,,,,,Ba0.1La1.9Ag0.5Cu0.5O4-Y,,,,,,,,,,,,,,,,,,,,,,,,,,,,,T,,,,,,,,,,,,,,,,,,,,
21,,,82.0,,,,,,,,Y1Ba1.5Ca0.5Cu3O7-Z,,,,,,,,3.762,3.8939999999999997,11.697000000000001,,,,,,,,,,,,,,,,,,,Y123,,,,,,,,,,,,,,,,,,,,
22,,,30.0,,,,,,,,Ba0.15La1.85Cu1O4-Y,,,,,,,,,,,,,,,,,,,,,,,,,,,,,T,,,,,,,,,,,,,,,,,,,,
23,,,30.0,,,,,,,,La1.85Ba0.15Cu1O4,,,,,,,,,,,,,,,,,,,,,,,,,,,,,T,,,,,,,,,,,,,,,,,,,,
24,,,39.0,,,,,,,,La1.85Sr0.15Cu1O4,,,,,,,,,,,,,,,,,,,,,2.0,,,,,,,,T,,,,,,,,,,,,,,,,,,,,
36,,,14.8,,,,,,,,La1.95Sr0.05Cu1O4-Y,,,,,,,,3.7939999999999996,,13.210999999999999,,,,,,,,,,,,,,,,,,,T,,,,,,,,,,,,,,,,,,,,
37,,,30.0,,,,,,,,La1.9Sr0.1Cu1O4-Y,,,,,,,,3.786,,13.220999999999998,,,,,,,,,,,,,,,,,,,T,,,,,,,,,,,,,,,,,,,,
38,,,35.5,,,,,,,,La1.775Sr0.225Cu1O4-Y,,,,,,,,3.7710000000000004,,13.254000000000001,,,,,,,,,,,,,,,,,,,T,,,,,,,,,,,,,,,,,,,,
39,,,23.3,,,,,,,,La1.75Sr0.25Cu1O4-Y,,,,,,,,3.7739999999999996,,13.267000000000001,,,,,,,,,,,,,,,,,,,T,,,,,,,,,,,,,,,,,,,,
40,,,18.2,,,,,,,,La1.7Sr0.3Cu1O4-Y,,,,,,,,3.7739999999999996,,13.245999999999999,,,,,,,,,,,,,,,,,,,T,,,,,,,,,,,,,,,,,,,,
41,,,18.3,,,,,,,,La1.65Sr0.35Cu1O4-Y,,,,,,,,3.7710000000000004,,13.258,,,,,,,,,,,,,,,,,,,T,,,,,,,,,,,,,,,,,,,,
42,,,18.3,,,,,,,,La1.6Sr0.4Cu1O4-Y,,,,,,,,3.7689999999999997,,13.257,,,,,,,,,,,,,,,,,,,T,,,,,,,,,,,,,,,,,,,,
43,,,37.5,,,,,,,,La1.825Sr0.175Cu1O4-Y,,,,,,,,3.778,,13.243,,,,,,,,,,,,,,,,,,,T,,,,,,,,,,,,,,,,,,,,
44,,,20.0,,,,,,,,La1.85Ca0.15Cu1O4-Y,,,,,,,,,,,,,,,,,,,,,,,,,,,,,T,,,,,,,,,,,,,,,,,,,,
47,,,76.9,,,,,,,,Yb16Ba1Cu2Oz,,,,,,,,,,,,,,,,,,,,,,,,,,,,,,,,,,,,,,,,,,,,,,,,,
48,,,65.3,,,,,,,,Yb1.8Ba0.2Cu1Oz,,,,,,,,,,,,,,,,,,,,,,,,,,,,,,,,,,,,,,,,,,,,,,,,,
49,,,78.6,,,,,,,,Yb6Ba1Cu1Oz,,,,,,,,,,,,,,,,,,,,,,,,,,,,,,,,,,,,,,,,,,,,,,,,,
50,,,79.3,,,,,,,,Yb1.62La0.18Ba0.18Sr0.02Cu1Oz,,,,,,,,,,,,,,,,,,,,,,,,,,,,,,,,,,,,,,,,,,,,,,,,,
51,,,90.0,,,,,,,,Y0.4Ba0.6Cu1OX,,,,,,,,5.51,,5.472,,,,,,,,,,,,,,,,,,,,,,,,,,,,,,,,,,,,,,,
52,,,90.5,,,,,,,,Y0.4Ba0.6Cu1OX,,,,,,,,,,,,,,,,,,,,,,,,,,,,,,,,,,,,,,,,,,,,,,,,,
53,,,92.0,,,,,,,,Er0.5Ba0.5Cu1OX,,,,,,,,,,,,,,,,,,,,,,,,,,,,,,,,,,,,,,,,,,,,,,,,,
54,,,93.2,,,,,,,,Tm0.35Ba0.65Cu1OX,,,,,,,,,,,,,,,,,,,,,,,,,,,,,,,,,,,,,,,,,,,,,,,,,
55,,,94.4,,,,,,,,Tm0.3Ba0.7Cu1OX,,,,,,,,3.89,3.81,11.68,,,,,,,,,,,,,,,,,,,,,,,,,,,,,,,,,,,,,,,
56,,,93.2,,,,,,,,Tm0.25Ba0.75Cu1OX,,,,,,,,3.89,3.81,11.68,,,,,,,,,,,,,,,,,,,,,,,,,,,,,,,,,,,,,,,
57,,,80.5,,,,,,,,Tm0.2Ba0.8Cu1OX,,,,,,,,3.89,3.81,11.68,,,,,,,,,,,,,,,,,,,,,,,,,,,,,,,,,,,,,,,
58,,,48.0,,,,,,,,La2Ba4Cu6O14+X,,,,,,,,5.545,,11.73,,,,,,,,,,,0.6,,,,,,,,,,,,,,,,,,,,,,,,,,,,
59,,,90.0,,,,,,,,Y1Ba2Cu3OX,,,,,,,,3.824,3.889,11.687000000000001,,,,,,,,,,,,,,,,,,,Y123,,,,,,,,,,,,,,,,,,,,
60,,,90.0,,,,,,,,Y1.6Ba2.4Cu3O10-X,,,,,,,,,,,,,,,,,,,,,,,,,,,,,Y123,,,,,,,,,,,,,,,,,,,,
61,,,92.0,,,,,,,,Y1.2Ba1.8Cu2O7-X,,,,,,,,,,,,,,,,,,,,,,,,,,,,,Y123,,,,,,,,,,,,,,,,,,,,
62,,,80.0,,,,,,,,Y0.8Ba1.2Cu1O4-X,,,,,,,,,,,,,,,,,,,,,,,,,,,,,,,,,,,,,,,,,,,,,,,,,
65,,,85.0,,,,,,,,Nd0.4Ba0.6Cu1OX,,,,,,,,,,,,,,,,,,,,,,,,,,,,,,,,,,,,,,,,,,,,,,,,,
66,,,8.0,,,,,,,,Eu0.4Ba0.6Cu1O3-X,,,,,,,,,,,,,,,,,,,,,,,,,,,,,,,,,,,,,,,,,,,,,,,,,
67,,,13.0,,,,,,,,Gd0.4Ba0.6Cu1O3-X,,,,,,,,,,,,,,,,,,,,,,,,,,,,,,,,,,,,,,,,,,,,,,,,,
68,,,91.0,,,,,,,,Dy0.4Ba0.6Cu1O3-X,,,,,,,,,,,,,,,,,,,,,,,,,,,,,,,,,,,,,,,,,,,,,,,,,
69,,,94.0,,,,,,,,Ho0.4Ba0.6Cu1O3-X,,,,,,,,,,,,,,,,,,,,,,,,,,,,,,,,,,,,,,,,,,,,,,,,,
70,,,93.0,,,,,,,,Er0.4Ba0.6Cu1O3-X,,,,,,,,,,,,,,,,,,,,,,,,,,,,,,,,,,,,,,,,,,,,,,,,,
71,,,93.0,,,,,,,,Tm0.4Ba0.6Cu1O3-X,,,,,,,,,,,,,,,,,,,,,,,,,,,,,,,,,,,,,,,,,,,,,,,,,
72,,,91.0,,,,,,,,Lu0.4Ba0.6Cu1O3-X,,,,,,,,,,,,,,,,,,,,,,,,,,,,,,,,,,,,,,,,,,,,,,,,,
73,,,,,,,,,,,La1Ba2Cu3OX,,,,,,,,3.923,,11.78,,,,,,,,,,,,,,,,,,,Y123,,,,,,,,,,,,,,,,,,,,
74,,,,,,,,,,,Pr2Ba3Cu5OX,,,,,,,,3.904,,11.716,,,,,,,,,,,,,,,,,,,,,,,,,,,,,,,,,,,,,,,
75,,,18.0,,,,,,,,Nd2Ba3Cu5OX,,,,,,,,3.891,,11.677999999999999,,,,,,,,,,,,,,,,,,,,,,,,,,,,,,,,,,,,,,,
76,,,43.0,,,,,,,,Sm1Ba2Cu3OX,,,,,,,,3.9010000000000002,,11.81,,,,,,,,,,,,,,,,,,,Y123,,,,,,,,,,,,,,,,,,,,
77,,,,,,,,,,,Eu2Ba3Cu5OX,,,,,,,,3.861,3.8960000000000004,11.687999999999999,,,,,,,,,,,,,,,,,,,,,,,,,,,,,,,,,,,,,,,
78,,,40.0,,,,,,,,Gd2Ba3Cu5OX,,,,,,,,3.852,3.9,11.700999999999999,,,,,,,,,,,,,,,,,,,,,,,,,,,,,,,,,,,,,,,
79,,,,,,,,,,,Dy2Ba3Cu5OX,,,,,,,,3.8789999999999996,,11.679,,,,,,,,,,,,,,,,,,,,,,,,,,,,,,,,,,,,,,,
80,,,,,,,,,,,Tm1Ba2Cu3OX,,,,,,,,3.823,3.892,11.674000000000001,,,,,,,,,,,,,,,,,,,Y123,,,,,,,,,,,,,,,,,,,,
81,,,,,,,,,,,Y1Ba2Cu3OX,,,,,,,,3.8289999999999997,3.888,11.667,,,,,,,,,,,,,,,,,,,Y123,,,,,,,,,,,,,,,,,,,,
82,,,70.0,,,,,,,,Y1Ba2Cu3OX,,,,,,,,,,,,,,,,,,,,,,,,,,,,,Y123,,,,,,,,,,,,,,,,,,,,
83,,,90.0,,,,,,,,Y1Ba2Cu3OX,,,,10.5,1.0,,,3.883,3.822,11.69,,,,,,,,,,,,,,,,,,,Y123,,,,,,,,,,,,,,,,,,,,
85,,,95.5,,,,,,,,Y0.3Ba0.7Cu1O3-X,,,,,,,,,,,,,,,,,,,,,,,,,,,,,,,,,,,,,,,,,,,,,,,,,
86,,,94.0,,,,,,,,Y0.8Ba1.2Cu1OX,,,,,,,,,,,,,,,,,,,,,,,,,,,,,,,,,,,,,,,,,,,,,,,,,
87,,,88.0,,,,,,,,Y0.6Ba0.9Cu1OX,,,,,,,,,,,,,,,,,,,,,,,,,,,,,,,,,,,,,,,,,,,,,,,,,
88,,,28.0,,,,,,,,Ba0.3La1.7Hg0.15Cu0.85O4-Y,,,,,,,,,,,,,,,,,,,,,,,,,,,,,,,,,,,,,,,,,,,,,,,,,
89,,,28.0,,,,,,,,Ba0.3La1.7Hg0.15Cu0.85O4-Y,,,,,,,,,,,,,,,,,,,,,,,,,,,,,,,,,,,,,,,,,,,,,,,,,
93,,,35.5,,,,,,,,La1.85Sr0.15Cu1O4-Y,,,,,,,,3.782,,13.229000000000001,,,,,,,,,,,,,,,,,,,T,,,,,,,,,,,,,,,,,,,,
94,,,79.2,,,,,,,,Yb1.6La0.2Ba0.2Cu1Oz,,,,,,,,,,,,,,,,,,,,,,,,,,,,,,,,,,,,,,,,,,,,,,,,,
95,,,26.0,,,,,,,,Sr0.35La1.65Cu1O4-Y,,,,,,,,,,,,,,,,,,,,,,,,,,,,,T,,,,,,,,,,,,,,,,,,,,
97,,,92.0,,,,,,,,Y0.4Ba0.6Cu1OX,,,,,,,,3.818,3.888,11.667,,,,,,,,,,,,,,,,,,,,,,,,,,,,,,,,,,,,,,,
98,,,88.0,,,,,,,,Yb0.4Ba0.6Cu1O3-X,,,,,,,,,,,,,,,,,,,,,,,,,,,,,,,,,,,,,,,,,,,,,,,,,
99,,,71.9,,,,,,,,Lu1.8Ba0.2Cu1O4,,,,,,,,,,,,,,,,,,,,,,,,,,,,,,,,,,,,,,,,,,,,,,,,,
100,,,81.0,,,,,,,,Y0.9Ba0.1Cu1O4,,,,,,,,,,,,,,,,,,,,,,,,,,,,,,,,,,,,,,,,,,,,,,,,,
105,,,28.0,,,,,,,,Ba0.15La1.85Cu1O4,,,,,,,,,,,,,,,,,,,,,,,,,,,,,T,,,,,,,,,,,,,,,,,,,,
106,,,34.7,,,,,,,,Sr0.15La1.85Cu1O4,,,,,,,,,,,,,,,,,,,,,,,,,,,,,T,,,,,,,,,,,,,,,,,,,,
108,,,21.0,,,,,,,,Sr0.2La1.8Cu0.95Ti0.05O4,,,,,,,,,,,,,,,,,,,,,,,,,,,,,T,,,,,,,,,,,,,,,,,,,,
109,,,12.0,,,,,,,,Sr0.2La1.8Cu0.99V0.01O4,,,,,,,,,,,,,,,,,,,,,,,,,,,,,T,,,,,,,,,,,,,,,,,,,,
110,,,22.0,,,,,,,,Sr0.2La1.8Cu0.99Cr0.01O4,,,,,,,,,,,,,,,,,,,,,,,,,,,,,T,,,,,,,,,,,,,,,,,,,,
111,,,32.0,,,,,,,,Sr0.2La1.8Cu0.98Mn0.02O4,,,,,,,,,,,,,,,,,,,,,,,,,,,,,T,,,,,,,,,,,,,,,,,,,,
112,,,30.0,,,,,,,,Sr0.2La1.8Cu0.95Fe0.05O4,,,,,,,,,,,,,,,,,,,,,,,,,,,,,T,,,,,,,,,,,,,,,,,,,,
113,,,16.0,,,,,,,,Sr0.2La1.8Cu0.95Co0.05O4,,,,,,,,,,,,,,,,,,,,,,,,,,,,,T,,,,,,,,,,,,,,,,,,,,
114,,,21.0,,,,,,,,Sr0.2La1.8Cu0.95Ni0.05O4,,,,,,,,,,,,,,,,,,,,,,,,,,,,,T,,,,,,,,,,,,,,,,,,,,
115,,,29.0,,,,,,,,Sr0.2La1.8Cu0.99Zn0.01O4,,,,,,,,,,,,,,,,,,,,,,,,,,,,,T,,,,,,,,,,,,,,,,,,,,
116,,,36.0,,,,,,,,Pr0.1La1.7Sr0.2Cu1O4,,,,,,,,,,,,,,,,,,,,,,,,,,,,,T,,,,,,,,,,,,,,,,,,,,
117,,,35.0,,,,,,,,Nd0.1La1.7Sr0.2Cu1O4,,,,,,,,,,,,,,,,,,,,,,,,,,,,,T,,,,,,,,,,,,,,,,,,,,
118,,,32.0,,,,,,,,Sm0.1La1.7Sr0.2Cu1O4,,,,,,,,,,,,,,,,,,,,,,,,,,,,,T,,,,,,,,,,,,,,,,,,,,
119,,,30.0,,,,,,,,Gd0.1La1.7Sr0.2Cu1O4,,,,,,,,,,,,,,,,,,,,,,,,,,,,,T,,,,,,,,,,,,,,,,,,,,
120,,,51.0,,,,,,,,Y1Ba2Cu2.85Fe0.15O7,,,,,,,,,,,,,,,,,,,,,,,,,,,,,Y123,,,,,,,,,,,,,,,,,,,,
121,,,33.0,,,,,,,,Y1Ba2Cu2.7Fe0.3O7,,,,,,,,,,,,,,,,,,,,,,,,,,,,,Y123,,,,,,,,,,,,,,,,,,,,
122,,,82.0,,,,,,,,Y1Ba2Cu2.97Fe0.03O7,,,,,,,,3.822,3.891,11.67,,,,,,,,,,,,,,,,,,,Y123,,,,,,,,,,,,,,,,,,,,
123,,,60.0,,,,,,,,Y1Ba2Cu2.94Fe0.06O7,,,,,,,,,,,,,,,,,,,,,,,,,,,,,Y123,,,,,,,,,,,,,,,,,,,,
124,,,54.0,,,,,,,,Y1Ba2Cu2.88Fe0.12O7,,,,,,,,,,,,,,,,,,,,,,,,,,,,,Y123,,,,,,,,,,,,,,,,,,,,
125,,,90.0,,,,,,,,Y1Ba2Cu3O7,,,,,,,,3.822,3.891,11.67,,,,,,,,,,,,,,,,,,,Y123,,,,,,,,,,,,,,,,,,,,
126,,,90.0,,,,,,,,Y1Ba2Cu3S1O6,,,,,,,,3.855,3.9189999999999996,11.75,,,,,,,,,,,,,,,,,,,Y123,,,,,,,,,,,,,,,,,,,,
127,,,72.0,,,,,,,,Y1Ba2Cu3Cl1O6,,,,,,,,,,,,,,,,,,,,,,,,,,,,,Y123,,,,,,,,,,,,,,,,,,,,
128,,,92.0,,,,,,,,Y1Ba2Cu3O7+Y,,,,,,,,3.821,3.885,11.675999999999998,,,,,,,,,,,,,,,,,,,Y123,,,,,,,,,,,,,,,,,,,,
129,,,93.0,,,,,,,,Y1Ba2Cu3O7,,,,,,,,,,,,,,,,,,,,,,,,,,,,,Y123,,,,,,,,,,,,,,,,,,,,
130,,,92.0,,,,,,,,Y1Ba2Cu3O7-Y,,40.0,,,,,,,,,,,,,,,,,,,,,,,,,,,Y123,,3.24,,,,,,,,,,,,,,,,,,
131,,,94.5,,,,,,,,Gd1Ba2Cu3O7-Y,,,,,,,,,,,,,,,,,,,,,,,,,,,,,Y123,,,,,,,,,,,,,,,,,,,,
133,,,36.0,,,,,,,,La1.85Sr0.15Cu1O4,,,,,,,,,,,,,,,,,,,,,,,,,,,,,T,,,,,,,,,,,,,,,,,,,,
134,,,91.85,,,,,,,,Y1Ba2Cu3O7,,,,,,,,,,,,,,,,,,,,,,,,,,,,,Y123,,,,,,,,,,,,,,,,,,,,
135,,,91.95,,,,,,,,Y1Ba2Cu3O7,,,,,,,,,,,,,,,,,,,,,,,,,,,,,Y123,,,,,,,,,,,,,,,,,,,,
136,,,89.7,,,,,,,,Y1Ba2Cu3O7,,,,,,,,,,,,,,,0.01,,,,,,,,,,,,,,Y123,,,,,,,,,,,,,,,,,,,,
137,,,89.9,,,,,,,,Y1Ba2Cu3O7,,,,,,,,,,,,,,,,,,,,,,,,,,,,,Y123,,,,,,,,,,,,,,,,,,,,
138,,,85.0,,,,,,,,Ho1Ba2Cu3O8-X,,,,,,,,,,,7.9,,,,,,,,,,,,,,,,,,Y123,,,,,,,,,,,,,,,,,,,,
139,,,90.5,,,,,,,,Y0.1Gd0.9Ba2Cu3O8-X,,,,,,,,,,,5.26,,,,,,,,,,,,,,,,,,Y123,,,,,,,,,,,,,,,,,,,,
140,,,275.0,,,,,,,,Er1Ba2Cu3O7-X,,,,,,,,,,,,,,,,,,,,,,,,,,,,,Y123,,,,,,,,,,,,,,,,,,,,
141,,,130.0,,,,,,,,Y1Ba2Cu3O7-X,,,,,,,,,,,,,,,,,,,,,,,,,,,,,Y123,,,,,,,,,,,,,,,,,,,,
142,,,88.8,,,,,,,,Y1Ba2Cu3O7-X,,,,,,,,3.83,3.89,11.71,,,,,0.71,,,,,,2.3,,,,,,,,Y123,,,,,,,,,,,,,,,,,,,,
144,,,90.0,,,,,,,,Y1Ba2Cu3O7-X,,,,,,,,,,,,,,,,,,,,,,,,,,,,,Y123,,,,,,,,,,,,,,,,,,,,
145,,,85.5,,,,,,,,Y1Ba2Cu3O7-X,,,,,,,,,,,,,,,,,,,,,,,,,,,,,Y123,,,,,,,,,,,,,,,,,,,,
146,,,77.3,,,,,,,,Y3Ba5Cu4Nb1O18-X,,,,,,,,,,,,,,,,,,,,,,,,,,,,,,,,,,,,,,,,,,,,,,,,,
147,,,90.0,,,,,,,,Y1Ba2Cu3O7-X,,,,,,,,,,,,,,,,,,,,,,,,-0.75,,,,,Y123,,,,,,,,,,,,,,,,,,,,
148,,,69.0,,,,,,,,Sm0.45Ba0.55Cu1O3-Y,,,,,,,,,,,,,,,,,,,,,,,,,,,,,,,,,,,,,,,,,,,,,,,,,
149,,,84.3,,,,,,,,Sm0.4Ba0.6Cu1O3-Y,,,,,,,,,,,,,,,,,,,,,,,,,,,,,,,,,,,,,,,,,,,,,,,,,
150,,,86.4,,,,,,,,Sm0.33Ba0.67Cu1O7-X,,,,,,,,,,,,,,,,,,,,,,,,,,,,,,,,,,,,,,,,,,,,,,,,,
151,,,88.8,,,,,,,,Sm0.3Ba0.7Cu1O3-Y,,,,,,,,,,,,,,,,,,,,,,,,,,,,,,,,,,,,,,,,,,,,,,,,,
152,,,73.6,,,,,,,,Sm0.25Ba0.75Cu1O3-Y,,,,,,,,,,,,,,,,,,,,,,,,,,,,,,,,,,,,,,,,,,,,,,,,,
153,,,62.5,,,,,,,,Sm0.2Ba0.8Cu1O3-Y,,,,,,,,,,,,,,,,,,,,,,,,,,,,,,,,,,,,,,,,,,,,,,,,,
154,,,93.1,,,,,,,,Sm0.35Ba0.65Cu1O3-Y,,,,,,,,3.9760000000000004,3.998,11.995999999999999,,,,,,,,,,,,,,,,,,,,,,,,,,,,,,,,,,,,,,,
155,,,90.0,,,,,,,,Y1Ba2Cu3O7,,,,,,,,3.8169999999999997,3.883,11.633,,,,,,,,,,,,,,,,,,,Y123,,,,,,,,,,,,,,,,,,,,
156,,,92.0,,,,,,,,Y1Ba2Cu3O9-X,,,,,,,,3.818,3.889,11.694,,,,,,,,,,,,,,,,,,,,,,,,,,,,,,,,,,,,,,,
158,,,22.0,,,,,,,,Bi2Sr2Cu2O7+Z,,,,,,,,5.32,26.6,48.8,,,,,,,,,,,,,,,,,,,,,,,,,,,,,,,,,,,,,,,
159,,,6.5,,,,,,,,Bi1Sr1Cu1OY,,,,,,,,5.38,5.38,24.6,,,,,,,,,,,,,,,,,,,,,,,,,,,,,,,,,,,,,,,
161,,,85.5,,,,,,,,Er1Ba2Cu3OX,,,,,,,,,,,,,,,,,,,,,,,,,,,,,Y123,,,,,,,,,,,,,,,,,,,,
162,,,91.0,,,,,,,,Ho1Ba2Cu3OX,,,,,,,,,,,,,,,3.0,,,,,,0.9,,,,,,,,Y123,,,,,,,,,,,,,,,,,,,,
163,,,93.0,,,,,,,,Gd1Ba2Cu3OX,,,,,,,,,,,,,,,3.0,,,,,,0.9,,,,,,,,Y123,,,,,,,,,,,,,,,,,,,,
164,,,95.0,,,32.0,,,,,Y1Ba2Cu3O6.9,,,,,,,,,,,,,,,,,,,,,,,,,,,,,Y123,,,,,,,,,,,,,,,,,,,,
165,,,,,,35.0,,,,,Y1Ba2Cu3O6.41,,,,,,,,,,,,,,,,,,,,,,,,,,,,,Y123,,,,,,,,,,,,,,,,,,,,
166,,,,,,38.0,,,,,Y1Ba2Cu3O6.23,,,,,,,,,,,,,,,,,,,,,,,,,,,,,Y123,,,,,,,,,,,,,,,,,,,,
167,,,,,,30.0,,,,,Y1Ba2Cu3O6.18,,,,,,,,,,,,,,,,,,,,,,,,,,,,,Y123,,,,,,,,,,,,,,,,,,,,
168,,,,,,,,,,,La1.5Ba1.5Cu3OY,,,,,,,,3.9130000000000003,11.71,,,,,,,,,,,,,,,,,,,,Y123,,,,,,,,,,,,,,,,,,,,
169,,,,,,,,,,,Pr1.5Ba1.5Cu3OY,,,,,,,,3.898,11.66,,,,,,,,,,,,,,,,,,,,Y123,,,,,,,,,,,,,,,,,,,,
170,,,,,,,,,,,Nd1.5Ba1.5Cu3OY,,,,,,,,3.887,11.62,,,,,,,,,,,,,,,,,,,,Y123,,,,,,,,,,,,,,,,,,,,
171,,,,,,,,,,,Sm1.5Ba1.5Cu3OY,,,,,,,,3.865,11.56,,,,,,,,,,,,,,,,,,,,Y123,,,,,,,,,,,,,,,,,,,,
172,,,89.5,,,,,,,,Eu1.5Ba1.5Cu3Oz,,,,,,,,3.865,,11.56,,,,,,,,,,,,,,,,,,,Y123,,,,,,,,,,,,,,,,,,,,
173,,,92.5,,,,,,,,Gd1.5Ba1.5Cu3Oz,,,,,,,,3.863,,11.58,,,,,,,,,,,,,,,,,,,Y123,,,,,,,,,,,,,,,,,,,,
174,,,90.0,,,,,,,,Y1.5Ba1.5Cu3Oz,,,,,,,,3.821,3.8539999999999996,11.67,,,,,,,,,,,,,,,,,,,Y123,,,,,,,,,,,,,,,,,,,,
175,,,90.0,,,,,,,,Yb1.5Ba1.5Cu3Oz,,,,,,,,,,,,,,,,,,,,,,,,,,,,,Y123,,,,,,,,,,,,,,,,,,,,
176,,,,,,,,,,,La1.85Sr0.15Cu0.95Zn0.05O4,,,,,,,,3.781,,13.135,,,,,,,,,,,,,,,,,,,T,,,,,,,,,,,,,,,,,,,,
177,,,,,,11.0,,,,,La1.85Sr0.15Cu0.925Zn0.075O4,,,,,,,,3.793,,13.200999999999999,0.56,,,,,,,,,,,,,,,,,,T,,,,,,,,,,,,,,,,,,,,
178,,,,,,8.0,,,,,La1.85Sr0.15Cu0.9Zn0.1O4,,,,,,,,3.785,,13.194,0.5,,,,,,,,,,,,,,,,,,T,,,,,,,,,,,,,,,,,,,,
179,,,,,,9.0,,,,,La1.85Sr0.15Cu0.8Zn0.2O4,,,,,,,,3.7939999999999996,,13.164000000000001,0.46,,,,,,,,,,,,,,,,,,T,,,,,,,,,,,,,,,,,,,,
180,,,91.6,,,-21.0,,,,,Y1Ba2Cu3O7,,,,,,,,3.824,3.887,11.657,0.29,,,,,,,,,,,,,,,,,,Y123,,,,,,,,,,,,,,,,,,,,
181,,,,,,,,,,,La1.85Sr0.15Cu0.8Ni0.2O4,,,,,,,,3.787,,13.114,,,,,,,,,,,,,,,,,,,T,,,,,,,,,,,,,,,,,,,,
182,,,,,,14.0,,,,,La1.85Sr0.15Cu0.7Ni0.3O4,,,,,,,,3.7969999999999997,,13.046,1.72,,,,,,,,,,,,,,,,,,T,,,,,,,,,,,,,,,,,,,,
183,,,63.9,,,14.0,,,,,Y1Ba2Cu2.75Ni0.25O7,,,,,,,,3.819,3.886,11.657,0.62,,,,,,,,,,,,,,,,,,Y123,,,,,,,,,,,,,,,,,,,,
184,,,92.0,,,,,,,,Y1Ba2Cu3O7,,,,,,,,3.8510000000000004,3.8510000000000004,11.672,,,,,,,,,,,,,,,,,,,Y123,,,,,,,,,,,,,,,,,,,,
185,,,88.0,,,,,,,,Y1Ba2Cu2.95Al0.05O7,,,,,,,,3.835,3.884,11.687999999999999,,,,,,,,,,,,,,,,,,,Y123,,,,,,,,,,,,,,,,,,,,
186,,,75.0,,,,,,,,Y1Ba2Cu2.9Al0.1O7,,,,,,,,3.844,3.895,11.657,,,,,,,,,,,,,,,,,,,Y123,,,,,,,,,,,,,,,,,,,,
187,,,39.3,,,,,,,,La1.85Sr0.15Cu1O4,,,,,,,,3.7769999999999997,,13.225999999999999,,,,,,,,,,,,,,,,,,,T,,,,,,,,,,,,,,,,,,,,
188,,,22.6,,,,,,,,La1.85Sr0.15Cu0.975Ni0.025O4,,,,,,,,3.775,,13.222000000000001,,,,,,,,,,,,,,,,,,,T,,,,,,,,,,,,,,,,,,,,
189,,,4.2,,,,,,,,La1.85Sr0.15Cu0.95Ni0.05O4,,,,,,,,3.7760000000000002,,13.208,,,,,,,,,,,,,,,,,,,T,,,,,,,,,,,,,,,,,,,,
190,,,,,,1.0,,,,,La1.85Sr0.15Cu0.925Ni0.075O4,,,,,,,,3.779,,13.187000000000001,0.74,,,,,,,,,,,,,,,,,,T,,,,,,,,,,,,,,,,,,,,
191,,,,,,2.0,,,,,La1.85Sr0.15Cu0.9Ni0.1O4,,,,,,,,3.792,,13.167,0.83,,,,,,,,,,,,,,,,,,T,,,,,,,,,,,,,,,,,,,,
192,,,,,,9.0,,,,,La1.85Sr0.15Cu0.875Ni0.125O4,,,,,,,,3.783,,13.158,1.14,,,,,,,,,,,,,,,,,,T,,,,,,,,,,,,,,,,,,,,
193,,,82.0,,,,,,,,Y1Ba2Cu2.89Al0.11O7,,,,,,,,3.847,3.8510000000000004,11.659,,,,,,,,,,,,,,,,,,,Y123,,,,,,,,,,,,,,,,,,,,
194,,,51.0,,,,,,,,Y1Ba2Cu2.88Al0.12O7,,,,,,,,3.855,3.859,11.684000000000001,,,,,,,,,,,,,,,,,,,Y123,,,,,,,,,,,,,,,,,,,,
195,,,45.0,,,,,,,,Y1Ba2Cu2.87Al0.13O7,,,,,,,,3.843,3.859,11.667,,,,,,,,,,,,,,,,,,,Y123,,,,,,,,,,,,,,,,,,,,
196,,,45.0,,,,,,,,Y1Ba2Cu2.865Al0.135O7,,,,,,,,3.8560000000000003,3.86,11.674000000000001,,,,,,,,,,,,,,,,,,,Y123,,,,,,,,,,,,,,,,,,,,
197,,,20.0,,,,,,,,Y1Ba2Cu2.82Al0.18O7,,,,,,,,3.8539999999999996,3.8560000000000003,11.668,,,,,,,,,,,,,,,,,,,Y123,,,,,,,,,,,,,,,,,,,,
198,,,,,,,,,,,Y1Ba2Cu0.78Al0.22O7,,,,,,,,3.8539999999999996,3.861,11.672,,,,,,,,,,,,,,,,,,,Y123,,,,,,,,,,,,,,,,,,,,
199,,,92.4,,,,,,,,Y1Ba2Cu3O7-Z,,,,,,,,,,,,,,,,,,,,,3.2,,,,,,,,Y123,,,,,,,,,,,,,,,,,,,,
200,,,91.6,,,,,,,,Y1Ba2Cu3O6.8,,,,,,,,,,,,,,,,,,,,,,,,,,,,,Y123,,,,,,,,,,,,,,,,,,,,
201,,,86.0,,,-10.8,,,,,Er1Ba2Cu3O7-Z,,,,,,,,,,,9.67,,,,,,,,,,,,,,,,,,Y123,,,,,,,,,,,,,,,,,,,,
202,,,92.5,,,,,,,,Y1Ba2Cu3H0.14O7,,,,,,,,,,,,,,,,,,,,,,,,,,,,,Y123,,,,,,,,,,,,,,,,,,,,
203,,,93.6,,,,,,,,Y1Ba2Cu3H0.48O7,,,,,,,,,,,,,,,,,,,,,,,,,,,,,Y123,,,,,,,,,,,,,,,,,,,,
204,,,93.2,,,,,,,,Y1Ba2Cu3H1O7,,,,,,,,,,,,,,,,,,,,,,,,,,,,,Y123,,,,,,,,,,,,,,,,,,,,
207,,,90.0,,,,,,,,Y1Ba2Cu3O9-Z,,,,,,,,,,,,,,,,,,,,,,,,,,,,,Y123,,,,,,,,,,,,,,,,,,,,
208,,,94.9,,,,,,,,Eu1Ba2Cu3O7.1,,,,,,,,3.845,3.9010000000000002,11.704,,,,,,,,,,,,,,,,,,,Y123,,,,,,,,,,,,,,,,,,,,
209,,,93.8,,,-2.0,,,,,Gd1Ba2Cu3O7.08,,,,,,,,3.84,3.8989999999999996,11.703,7.75,,,,,,,,,,,,,,,,,,Y123,,,,,,,,,,,,,,,,,,,,
210,,,92.7,,,-7.0,,,,,Dy1Ba2Cu3O6.82,,,,,,,,3.8280000000000003,3.889,11.668,10.45,,,,,,,,,,,,,,,,,,Y123,,,,,,,,,,,,,,,,,,,,
211,,,92.9,,,-16.0,,,,,Ho1Ba2Cu3O6.71,,,,,,,,3.822,3.888,11.67,10.48,,,,,,,,,,,,,,,,,,Y123,,,,,,,,,,,,,,,,,,,,
212,,,,,,-16.0,,,,,Er1Ba2Cu3O6.16,,,,,,,,3.8539999999999996,,11.796,9.63,,,,,,,,,,,,,,,,,,Y123,,,,,,,,,,,,,,,,,,,,
213,,,,,,-38.0,,,,,Tm1Ba2Cu3O6.07,,,,,,,,3.8489999999999998,,11.788,7.69,,,,,,,,,,,,,,,,,,Y123,,,,,,,,,,,,,,,,,,,,
214,,,,,,,,,,,Yb1Ba2Cu3O6.01,,,,,,,,3.841,,11.828,,,,,,,,,,,,,,,,,,,Y123,,,,,,,,,,,,,,,,,,,,
215,,,,,,,,,,,Eu1Ba2Cu3O6.59,,,,,,,,3.883,,11.814,,,,,,,,,,,,,,,,,,,Y123,,,,,,,,,,,,,,,,,,,,
216,,,,,,-3.0,,,,,Gd1Ba2Cu3O6.52,,,,,,,,3.877,,11.81,7.85,,,,,,,,,,,,,,,,,,Y123,,,,,,,,,,,,,,,,,,,,
217,,,,,,-8.0,,,,,Dy1Ba2Cu3O6.28,,,,,,,,3.866,,11.783,10.69,,,,,,,,,,,,,,,,,,Y123,,,,,,,,,,,,,,,,,,,,
218,,,,,,-19.0,,,,,Ho1Ba2Cu3O6.13,,,,,,,,3.86,,11.790999999999999,10.6,,,,,,,,,,,,,,,,,,Y123,,,,,,,,,,,,,,,,,,,,
219,,,,,,,,,,,Y1Ba2Cu3O6.19,,,,,,,,3.859,,11.8,,,,,,,,,,,,,,,,,,,Y123,,,,,,,,,,,,,,,,,,,,
220,,,,,,,,,,,La1Ba2Cu3O7-X,,,,,,,,3.9010000000000002,,11.857999999999999,,,,,,,,,,,,,,,,,,,Y123,,,,,,,,,,,,,,,,,,,,
221,,,,,,,,,,,Sm1Ba2Cu3O6.64,,,,,,,,3.884,,11.822000000000001,,,,,,,,,,,,,,,,,,,Y123,,,,,,,,,,,,,,,,,,,,
222,,,92.4,,,-15.0,,,,,Er1Ba2Cu3O6.82,,,,,,,,3.815,3.885,11.659,9.93,,,,,,,,,,,,,,,,,,Y123,,,,,,,,,,,,,,,,,,,,
223,,,92.5,,,-35.0,,,,,Tm1Ba2Cu3O6.65,,,,,,,,3.81,3.8819999999999997,11.655999999999999,7.53,,,,,,,,,,,,,,,,,,Y123,,,,,,,,,,,,,,,,,,,,
224,,,87.0,,,,,,,,Yb1Ba2Cu3O6.71,,,,,,,,3.799,3.873,11.65,,,,,,,,,,,,,,,,,,,Y123,,,,,,,,,,,,,,,,,,,,
225,,,89.5,,,,,,,,Lu1Ba2Cu3O7-X,,,,,,,,,,,,,,,,,,,,,,,,,,,,,Y123,,,,,,,,,,,,,,,,,,,,
226,,,93.4,,,,,,,,Y1Ba2Cu3O6.72,,,,,,,,3.824,3.887,11.657,,,,,,,,,,,,,,,,,,,Y123,,,,,,,,,,,,,,,,,,,,
227,,,,,,,,,,,La1Ba2Cu3O7-X,,,,,,,,3.8560000000000003,3.906,11.783,,,,,,,,,,,,,,,,,,,Y123,,,,,,,,,,,,,,,,,,,,
228,,,95.3,,,,,,,,Nd1Ba2Cu3O7.16,,,,,,,,3.855,3.9139999999999997,11.735999999999999,,,,,,,,,,,,,,,,,,,Y123,,,,,,,,,,,,,,,,,,,,
229,,,93.5,,,,,,,,Sm1Ba2Cu3O7.11,,,,,,,,3.855,3.8989999999999996,11.720999999999998,,,,,,,,,,,,,,,,,,,Y123,,,,,,,,,,,,,,,,,,,,
230,,,37.1,,,,,,,,La1.85Sr0.15Cu1O4,,0.134,,,,,,,,,,,,,,,,,,,1.84,,,,,,,,T,,,,,,,,,,,,,,,,,,,,
231,,,88.8,,,,,,,,Y1Ba2Cu3O7-X,,,,,,,,,,,,,,,0.46,,,,,,2.3,,,,,,,,Y123,,,,,,,,,,,,,,,,,,,,
232,,,33.0,,,,,,,,La1.85Sr0.15Cu1O4-Z,,7.0,,,,,,,,,,,,,,,,,,,2.2,,,,,,,,T,,,,,,,,,,,,,,,,,,,,
233,,,65.0,,,,,,,,Y1Ba2.01Cu2.81Ni0.19O6.7,,,,,,,,3.819,3.888,11.661,,,,,,,,,,,,,,,,,,,Y123,,,,,,,,,,,,,,,,,,,,
234,,,30.0,,,,,,,,Y1Ba2.02Cu2.18Zn0.82O7,,,,,,,,3.8289999999999997,3.887,11.67,,,,,,,,,,,,,,,,,,,Y123,,,,,,,,,,,,,,,,,,,,
235,,,86.0,,,,,,,,Y1Ba1.99Cu2.847Ag0.153O6.7,,,,,,,,3.827,3.8930000000000002,11.683,,,,,,,,,,,,,,,,,,,Y123,,,,,,,,,,,,,,,,,,,,
236,,,81.0,,,,,,,,Y1Ba2Cu2.902Pt0.098O6.4,,,,,,,,3.82,3.886,11.675,,,,,,,,,,,,,,,,,,,Y123,,,,,,,,,,,,,,,,,,,,
237,,,36.0,,,,,,,,Y1Ba2.01Cu2.7Co0.3O6.8,,,,,,,,3.8710000000000004,,11.664000000000001,,,,,,,,,,,,,,,,,,,Y123,,,,,,,,,,,,,,,,,,,,
238,,,,,,,,,,,Y1Ba2Cu2.55Co0.45Oz,,,,,,,,3.878,,11.64,,,,,,,,,,,,,,,,,,,Y123,,,,,,,,,,,,,,,,,,,,
239,,,71.0,,,,,,,,Y1.01Ba2.01Cu2.906Ni0.094O6.7,,,,,,,,3.819,3.886,11.662,,,,,,,,,,,,,,,,,,,Y123,,,,,,,,,,,,,,,,,,,,
240,,,63.0,,,,,,,,Y1Ba2Cu2.697Mn0.303O6.9,,,,,,,,3.8280000000000003,3.889,11.673,,,,,,,,,,,,,,,,,,,Y123,,,,,,,,,,,,,,,,,,,,
241,,,57.0,,,,,,,,Y1Ba2Cu2.844Fe0.156O7,,,,,,,,3.863,,11.665,,,,,,,,,,,,,,,,,,,Y123,,,,,,,,,,,,,,,,,,,,
242,,,36.0,,,,,,,,Y1.01Ba2.01Cu2.697Fe0.303O,,,,,,,,3.8689999999999998,,11.61,,,,,,,,,,,,,,,,,,,Y123,,,,,,,,,,,,,,,,,,,,
243,,,88.0,,,,,,,,Y1Ba2Cu3O6.9,,,,,,,,3.823,3.888,11.665,,,,,,,,,,,,,,,,,,,Y123,,,,,,,,,,,,,,,,,,,,
244,,,,,,,,,,,Y1Ba2Cu3O6.2,,,,,,,,3.863,,11.767999999999999,,,,,,,,,,,,,,,,,,,Y123,,,,,,,,,,,,,,,,,,,,
245,,,62.0,,,,,,,,Y0.99Ba1.99Cu2.847Li0.153O6.4,,,,,,,,3.826,3.889,11.667,,,,,,,,,,,,,,,,,,,Y123,,,,,,,,,,,,,,,,,,,,
246,,,33.0,,,,,,,,Y1.01Ba2.03Cu2.808Li0.192O6.6,,,,,,,,3.8289999999999997,3.884,11.68,,,,,,,,,,,,,,,,,,,Y123,,,,,,,,,,,,,,,,,,,,
247,,,50.0,,,,,,,,Y1Ba2Cu2.85Fe0.15O7-Z,,,,,,,,,,,,,,,,,,,,,,,,,,,,,Y123,,,,,,,,,,,,,,,,,,,,
248,,,57.0,,,,,,,,Y1Ba2Cu2.85Fe0.15O7-Z,,,,,,,,,,,,,,,,,,,,,,,,,,,,,Y123,,,,,,,,,,,,,,,,,,,,
249,,,4.0,,,,,,,,Y1Ba2Cu2.7Fe0.3O7-Z,,,,,,,,,,,,,,,,,,,,,,,,,,,,,Y123,,,,,,,,,,,,,,,,,,,,
250,,,91.0,,,,,,,,Y1Ba2Cu3O7-Z,,,,,,,,,,,,,,,,,,,,,,,,,,,,,Y123,,,,,,,,,,,,,,,,,,,,
251,,,74.0,,,,,,,,Y1Ba2Cu2.955Fe0.045O7-Z,,,,,,,,,,,,,,,,,,,,,,,,,,,,,Y123,,,,,,,,,,,,,,,,,,,,
252,,,59.0,,,,,,,,Y1Ba2Cu2.955Fe0.045O7-Z,,,,,,,,,,,,,,,,,,,,,,,,,,,,,Y123,,,,,,,,,,,,,,,,,,,,
253,,,61.0,,,,,,,,Y1Ba2Cu2.895Fe0.105O7-Z,,,,,,,,,,,,,,,,,,,,,,,,,,,,,Y123,,,,,,,,,,,,,,,,,,,,
254,,,90.5,,,,,,,,Y1Ba2Cu3F0.825O,,,,,,,,,,,,,,,,,,,,,,,,,,,,,Y123,,,,,,,,,,,,,,,,,,,,
255,,,90.3,,,,,,,,Y1Ba2Cu3F1.65O5.675,,,,,,,,,,,,,,,,,,,,,,,,,,,,,Y123,,,,,,,,,,,,,,,,,,,,
256,,,93.4,,,,,,,,Y1Ba2Cu3F0.066Oz,,,,,,,,3.826,3.885,11.68,,,,,,,,,,,,,,,,,,,Y123,,,,,,,,,,,,,,,,,,,,
257,,,92.2,,,,,,,,Y1Ba2Cu3F0.066Oz,,,,,,,,3.827,3.892,11.73,,,,,,,,,,,,,,,,,,,Y123,,,,,,,,,,,,,,,,,,,,
258,,,91.6,,,,,,,,Y1Ba2Cu3F0.165Oz,,,,,,,,3.821,3.867,11.77,,,,,,,,,,,,,,,,,,,Y123,,,,,,,,,,,,,,,,,,,,
259,,,90.8,,,,,,,,Y1Ba2Cu3F0.016Oz,,,,,,,,3.818,3.884,11.69,,,,,,,,,,,,,,,,,,,Y123,,,,,,,,,,,,,,,,,,,,
260,,,92.1,,,,,,,,Y1Ba2Cu3F0.033Oz,,,,,,,,3.827,3.8930000000000002,11.7,,,,,,,,,,,,,,,,,,,Y123,,,,,,,,,,,,,,,,,,,,
261,,,92.5,,,,,,,,Y1Ba2Cu3F0.05Oz,,,,,,,,3.822,3.88,11.7,,,,,,,,,,,,,,,,,,,Y123,,,,,,,,,,,,,,,,,,,,
262,,,90.0,,,,,247.0,,,Y1Ba2Cu3Oz,,1.2,,,,,,,,,,,,,,,,,,,,,,,,,,,Y123,,,,,,,,,,,,,,,,,,,,
263,,,,,,,,248.0,,,Y1Ba2Cu3Oz,,9.0,,,,,,,,,,,,,,,,,,,,,,,,,,,Y123,,,,,,,,,,,,,,,,,,,,
264,,,,,,,,400.0,,,La1.8Sr0.2Cu1O4,,23.0,,,,,,,,,,,,,,,,,,,,,,,,,,,T,,,,,,,,,,,,,,,,,,,,
265,,,86.0,,,,,,,,Y1Ba2Cu3Oz,,,,,,,,,,,,,,,,,,,,,,,,,,,,,Y123,,,,,,,,,,,,,,,,,,,,
266,,,87.0,,,,,,,,Gd1Ba2Cu3Oz,,,,,,,,,,,,,,,,,,,,,,,,,,,,,Y123,,,,,,,,,,,,,,,,,,,,
267,,,90.0,,,,,,,,Er1Ba2Cu3OX,,,,,,,,,,,,,,,,,,,,,,,,,,,,,Y123,,,,,,,,,,,,,,,,,,,,
268,,,92.0,,,,,,,,Dy1Ba2Cu3OX,,,,,,,,,,,,,,,,,,,,,,,,,,,,,Y123,,,,,,,,,,,,,,,,,,,,
269,,,90.0,,,,,,,,Ho1Ba2Cu3OX,,,,,,,,,,,,,,,,,,,,,,,,,,,,,Y123,,,,,,,,,,,,,,,,,,,,
270,,,93.0,,,,,,,,Y1Ba2Cu3O7,,,,,,,,,,,,,,,,,,,,,2.7,,,,,,,,Y123,,,,,,,,,,,,,,,,,,,,
271,,,92.0,,,,,,,,Y1Ba2Cu3OX,,,,,,,,,,,,,,,,,,,,,,,,,,,,,Y123,,,,,,,,,,,,,,,,,,,,
272,,,34.0,,,,,,,,La1.85Sr0.15Cu1O4-X,,,,,,,,3.7760000000000002,,13.22,,,,,,,,,,,,,,,,,,,T,,,,,,,,,,,,,,,,,,,,
273,,,30.5,,,,,,,,La1.85Sr0.15Cu0.995Ni0.005O4-X,,,,,,,,3.7760000000000002,,13.205,,,,,,,,,,,,,,,,,,,T,,,,,,,,,,,,,,,,,,,,
274,,,30.5,,,,,,,,La1.85Sr0.15Cu0.99Ni0.01O4-X,,,,,,,,3.7769999999999997,,13.22,,,,,,,,,,,,,,,,,,,T,,,,,,,,,,,,,,,,,,,,
275,,,23.0,,,,,,,,La1.85Sr0.15Cu0.98Ni0.02O4-X,,,,,,,,3.785,,13.225,,,,,,,,,,,,,,,,,,,T,,,,,,,,,,,,,,,,,,,,
276,,,24.0,,,,,,,,La1.85Sr0.15Cu0.97Ni0.03OX,,,,,,,,3.78,,13.22,,,,,,,,,,,,,,,,,,,T,,,,,,,,,,,,,,,,,,,,
277,,,,,,,,,,,La1.85Sr0.15Cu0.95Ni0.05OX,,,,,,,,3.782,,13.2,,,,,,,,,,,,,,,,,,,T,,,,,,,,,,,,,,,,,,,,
278,,,110.0,,,,,,,,Tl2Ca2Ba1Cu3OX,,,,,,,,,,,,,,,,,,,,,,,,,,,,,,,,,,,,,,,,,,,,,,,,,
279,,,110.0,,,,,,,,Tl2Ca2Ba2Cu3OX,,,,,,,,5.4,,36.25,,,,,,,,,,,,,,,,,,,,,,,,,,,,,,,,,,,,,,,
280,,,,,,,,,,,Tl1Ca4Cu5OX,,,,,,,,5.4,17.4,43.4,,,,,,,,,,,,,,,,,,,,,,,,,,,,,,,,,,,,,,,
281,,,,,,,,,,,Tl2Ca1Ba2Cu2Oz,,,,,,,,5.44,,29.3,,,,,,,,,,,,,,,,,,,Tl2212,,,,,,,,,,,,,,,,,,,,
282,,,93.5,,,,,,,,Y1Ba2Cu3Oz,,,,,,,,,,,,,,,,,,,,,,,,,,,,,Y123,,,,,,,,,,,,,,,,,,,,
283,,,94.0,,,,,,,,Y1Ba2Cu2.85Ti0.15Oz,,,,,,,,,,,,,,,,,,,,,,,,,,,,,Y123,,,,,,,,,,,,,,,,,,,,
284,,,92.5,,,,,,,,Y1Ba2Cu2.7Ti0.3Oz,,,,,,,,,,,,,,,,,,,,,,,,,,,,,Y123,,,,,,,,,,,,,,,,,,,,
285,,,92.5,,,,,,,,Y1Ba2Cu2.55Ti0.45Oz,,,,,,,,,,,,,,,,,,,,,,,,,,,,,Y123,,,,,,,,,,,,,,,,,,,,
286,,,93.5,,,,,,,,Y1Ba2Cu2.4Ti0.6Oz,,,,,,,,,,,,,,,,,,,,,,,,,,,,,Y123,,,,,,,,,,,,,,,,,,,,
287,,,88.0,,,,,,,,Y1Ba2Cu2.25Ti0.75Oz,,,,,,,,,,,,,,,,,,,,,,,,,,,,,Y123,,,,,,,,,,,,,,,,,,,,
288,,,83.5,,,,,,,,Y1Ba2Cu2.1Ti0.9Oz,,,,,,,,,,,,,,,,,,,,,,,,,,,,,Y123,,,,,,,,,,,,,,,,,,,,
289,,,110.0,,,,,,,,Bi1Sr1Ca1Cu2Oz,,,,,,,,,,,,,,,,,,,,,,,,,,,,,,,,,,,,,,,,,,,,,,,,,
290,,,75.0,,,,,,,,Bi2Sr1.8Ca1.2Cu2Oz,,,,,,,,5.4,27.0,30.73,,,,,,,,,,,,,,,,,,,Bi2212,,,,,,,,,,,,,,,,,,,,
291,,,104.0,,,,,,,,Bi2Sr3Ca4Cu8Oz,,,,,,,,,,,,,,,,,,,,,,,,,,,,,,,,,,,,,,,,,,,,,,,,,
292,,108.0,106.0,,,,,,,,Bi1Sr1Ca1Cu2Oz,,,,,,,,,,,,,,,,,,,,,,,,,,,,,,,,,,,,,,,,,,,,,,,,,
293,,,15.0,,,,,,,,La1.85Sr0.15Cu0.925Zn0.025O4,,,,,,,,3.7769999999999997,,13.220999999999998,,,,,,,,,,,,,,,,,,,T,,,,,,,,,,,,,,,,,,,,
294,,,,,,,,,,,Nd1Ba2Cu3O6.47,,,,,,,,3.8930000000000002,,11.882,,,,,,,,,,,,,,,,,,,Y123,,,,,,,,,,,,,,,,,,,,
295,,,91.5,,,,,,,,Y1Ba2Cu3O7-Z,,48.0,,,,,,,,,,,,,,,,,,,4.2,,,,,,,,Y123,,,,,,,,,,,,,,,,,,,,
296,,,54.0,,,,,,,,Y1Ba2Cu2.841Co0.159O6.8,,,,,,,,3.862,,11.664000000000001,,,,,,,,,,,,,,,,,,,Y123,,,,,,,,,,,,,,,,,,,,
297,,,62.0,,,,,,,,Y1Ba2.01Cu2.806Cr0.194O7.3,,,,,,,,3.8310000000000004,3.8939999999999997,11.686,,,,,,,,,,,,,,,,,,,Y123,,,,,,,,,,,,,,,,,,,,
298,,,91.0,,,,,,,,Y1Ba2Cu3O6.74,,,,,,,,,,,,,,,,,,,,,,,,,,,,,Y123,,,,,,,,,,,,,,,,,,,,
299,,,91.8,,,,,,,,Y1Ba2Cu2.98Fe0.02O6.93,,,,,,,,3.819,3.884,11.667,,,,,,,,,,,,,,,,,,,Y123,,,,,,,,,,,,,,,,,,,,
300,,,91.8,,,,,,,,Y1Ba2Cu2.95Fe0.05O6.92,,,,,,,,3.83,3.878,11.665999999999999,,,,,,,,,,,,,,,,,,,Y123,,,,,,,,,,,,,,,,,,,,
301,,,76.0,,,13.0,,,,,Y1Ba2Cu2.9Fe0.1O6.92,,,,,,,,3.86,,11.683,4.23,,,,,,,,,,,,,,,,,,Y123,,,,,,,,,,,,,,,,,,,,
302,,,49.0,,,5.0,,,,,Y1Ba2Cu2.8Fe0.2O6.93,,,,,,,,3.864,,11.684000000000001,3.77,,,,,,,,,,,,,,,,,,Y123,,,,,,,,,,,,,,,,,,,,
303,,,,,,9.0,,,,,Y1Ba2Cu2.7Fe0.3O6.96,,,,,,,,3.867,,11.681,3.51,,,,,,,,,,,,,,,,,,Y123,,,,,,,,,,,,,,,,,,,,
304,,,31.0,,,11.0,,,,,Y1Ba2Cu2.6Fe0.4O7,,,,,,,,3.8710000000000004,,11.674000000000001,3.48,,,,,,,,,,,,,,,,,,Y123,,,,,,,,,,,,,,,,,,,,
305,,,,,,16.0,,,,,Y1Ba2Cu2.5Fe0.5O7.2,,,,,,,,3.8739999999999997,,11.667,3.53,,,,,,,,,,,,,,,,,,Y123,,,,,,,,,,,,,,,,,,,,
306,,,,,,12.0,,,,,Y1Ba2Cu2.2Fe0.8O7.25,,,,,,,,3.873,,11.647,3.23,,,,,,,,,,,,,,,,,,Y123,,,,,,,,,,,,,,,,,,,,
307,,,91.0,,,,,,,,Y1Ba2Cu2.95Al0.05O6.93,,,,,,,,3.835,3.883,11.682,,,,,,,,,,,,,,,,,,,Y123,,,,,,,,,,,,,,,,,,,,
308,,,92.0,,,,,,,,Y1Ba2Cu2.9Al0.1O6.93,,,,,,,,3.86,3.866,11.675,,,,,,,,,,,,,,,,,,,Y123,,,,,,,,,,,,,,,,,,,,
309,,,85.0,,,,,,,,Y1Ba2Cu2.8Al0.2O6.91,,,,,,,,3.862,,11.673,,,,,,,,,,,,,,,,,,,Y123,,,,,,,,,,,,,,,,,,,,
310,,,73.0,,,,,,,,Y1Ba2Cu2.7Al0.3O6.99,,,,,,,,3.863,,11.672,,,,,,,,,,,,,,,,,,,Y123,,,,,,,,,,,,,,,,,,,,
311,,,42.0,,,,,,,,Y1Ba2Cu2.6Al0.4O7,,,,,,,,3.863,,11.671,,,,,,,,,,,,,,,,,,,Y123,,,,,,,,,,,,,,,,,,,,
312,,,55.0,,,,,,,,Y1Ba2Cu2.9Ni0.1O6.87,,,,,,,,3.8289999999999997,3.886,11.637,,,,,,,,,,,,,,,,,,,Y123,,,,,,,,,,,,,,,,,,,,
313,,,45.0,,,,,,,,Y1Ba2Cu2.8Ni0.2O6.82,,,,,,,,3.835,3.8560000000000003,11.657,,,,,,,,,,,,,,,,,,,Y123,,,,,,,,,,,,,,,,,,,,
314,,,93.4,,,,,,,,Y1Ba2Cu2.98Co0.02O6.9,,,,,,,,3.82,3.883,11.667,,,,,,,,,,,,,,4.979999999999999e-10,,,,,Y123,,,,,,,,,,,,,,,,,,,,
315,,,94.3,,,,,,,,Y1Ba2Cu2.95Co0.05O6.92,,,,,,,,3.8289999999999997,3.88,11.67,,,,,,,,,,,,,,1.26e-09,,,,,Y123,,,,,,,,,,,,,,,,,,,,
316,,,73.0,,,,,,,,Y1Ba2Cu2.9Co0.1O6.82,,,,,,,,3.861,,11.687000000000001,4.05,,,,,,,,,,,,,2.63e-09,,,,,Y123,,,,,,,,,,,,,,,,,,,,
317,,,53.0,,,15.0,,,,,Y1Ba2Cu2.8Co0.2O6.83,,,,,,,,3.8680000000000003,,11.684000000000001,3.74,,,,,,,,,,,,,5.06e-09,,,,,Y123,,,,,,,,,,,,,,,,,,,,
318,,,22.0,,,20.0,,,,,Y1Ba2Cu2.7Co0.3O6.88,,,,,,,,3.872,,11.68,3.37,,,,,,,,,,,,,1.08e-08,,,,,Y123,,,,,,,,,,,,,,,,,,,,
319,,,,,,52.0,,,,,Y1Ba2Cu2.6Co0.4O6.95,,,,,,,,3.877,,11.674000000000001,3.52,,,,,,,,,,,,,,,,,,Y123,,,,,,,,,,,,,,,,,,,,
320,,,,,,66.0,,,,,Y1Ba2Cu2.5Co0.5O6.99,,,,,,,,3.8810000000000002,,11.671,3.46,,,,,,,,,,,,,,,,,,Y123,,,,,,,,,,,,,,,,,,,,
321,,,,,,100.0,,,,,Y1Ba2Cu2.2Co0.8O7.07,,,,,,,,3.886,,11.661,3.52,,,,,,,,,,,,,,,,,,Y123,,,,,,,,,,,,,,,,,,,,
322,,,,,,,,,,,Y1Ba2Cu2Co1O7.2,,,,,,,,3.887,,11.625,,,,,,,,,,,,,,,,,,,Y123,,,,,,,,,,,,,,,,,,,,
323,,,40.0,,,,,,,,Y1Ba2Cu2.7Ni0.3O6.97,,,,,,,,3.833,3.8489999999999998,11.662,,,,,,,,,,,,,,,,,,,Y123,,,,,,,,,,,,,,,,,,,,
324,,,55.0,,,,,,,,Y1Ba2Cu2.9Zn0.1O6.81,,,,,,,,3.819,3.888,11.682,,,,,,,,,,,,,,,,,,,Y123,,,,,,,,,,,,,,,,,,,,
325,,,45.0,,,,,,,,Y1Ba2Cu2.8Zn0.2O6.79,,,,,,,,3.82,3.889,11.68,,,,,,,,,,,,,,,,,,,Y123,,,,,,,,,,,,,,,,,,,,
326,,,45.0,,,,,,,,Y1Ba2Cu2.7Zn0.3O6.74,,,,,,,,3.82,3.8930000000000002,11.68,,,,,,,,,,,,,,,,,,,Y123,,,,,,,,,,,,,,,,,,,,
327,,,92.0,,,,,,,,Y1Ba2Cu3O6.85,,,,,,,,3.815,3.8819999999999997,11.67,,,,,,,,,,,,,,,,,,,Y123,,,,,,,,,,,,,,,,,,,,
328,,,96.4,,,,,,,,Gd1Ba2Cu3OX,,,,,,,,3.833,3.895,11.681,,,,,,,,,,,,,,,,,,,Y123,,,,,,,,,,,,,,,,,,,,
329,,,94.7,,,,,,,,Gd1Ba1.8Sr0.2Cu3OX,,,,,,,,3.8339999999999996,3.897,11.69,,,,,,,,,,,,,,,,,,,Y123,,,,,,,,,,,,,,,,,,,,
330,,,92.4,,,,,,,,Gd1Ba1.6Sr0.4Cu3OX,,,,,,,,3.8310000000000004,3.883,11.64,,,,,,,,,,,,,,,,,,,Y123,,,,,,,,,,,,,,,,,,,,
331,,,89.4,,,,,,,,Gd1Ba1.4Sr0.6Cu3Oz,,,,,,,,3.8539999999999996,,11.615,,,,,,,,,,,,,,,,,,,Y123,,,,,,,,,,,,,,,,,,,,
332,,,90.7,,,,,,,,Gd1Ba1.2Sr0.8Cu3Oz,,,,,,,,3.843,,11.567,,,,,,,,,,,,,,,,,,,Y123,,,,,,,,,,,,,,,,,,,,
333,,,88.6,,,,,,,,Gd1Ba1Sr1Cu3Oz,,,,,,,,3.8480000000000003,,11.569,,,,,,,,,,,,,,,,,,,Y123,,,,,,,,,,,,,,,,,,,,
334,,,16.0,,,,,,,,La2.89Na0.11Cu1O4-X,,,,,,,,,,,,,,,,,,,,,,,,,,,,,Y123,,,,,,,,,,,,,,,,,,,,
335,,,18.0,,,,,,,,La2.89Na0.41Cu1O4-X,,,,,,,,,,,,,,,,,,,,,,,,,,,,,Y123,,,,,,,,,,,,,,,,,,,,
336,,,75.0,,,,,,,,Bi1Ca1Sr1Cu2Oz,,,,,,,,,,,,,,,,,,,,,,,,,,,,,Y123,,,,,,,,,,,,,,,,,,,,
337,,,70.0,,,,,,,,Bi1Ca1Sr1Cu2Oz,,,,,,,,,,,,,,,,,,,,,,,,,,,,,Y123,,,,,,,,,,,,,,,,,,,,
338,,,91.3,,,,,,,,Y1Ba2Cu3O7,,,,,,,,,,,,,,,,,,,,,,,,,,,,,Y123,,,,,,,,,,,,,,,,,,,,
339,,,92.1,,,,,,,,Ho1Ba2Cu3O7,,,,,,,,,,,,,,,,,,,,,,,,,,,,,Y123,,,,,,,,,,,,,,,,,,,,
340,,,92.6,,,,,,,,Sm1Ba2Cu3O7,,,,,,,,,,,,,,,,,,,,,,,,,,,,,Y123,,,,,,,,,,,,,,,,,,,,
341,,,92.1,,,,,,,,Ho1Ba2Cu3O7,,,,,,,,,,,,,,,,,,,,,,,,,,,,,Y123,,,,,,,,,,,,,,,,,,,,
342,,,88.1,,,,,,,,Y1Ba2Cu3O7-Z,,,,,,,,,,,,,,,,,,,,,,,,,,,,,Y123,,,,,,,,,,,,,,,,,,,,
343,,,94.0,,,,,,,,Eu1Ba2Cu3OX,,,,,,,,,,,,,,,0.41,,,,,,3.8,,,,,,,,Y123,,,,,,,,,,,,,,,,,,,,
344,750.0,,79.0,,,,,,,,Y1Ba2Cu3O6.8,,,,,,,,,,,,,,,,,,,,,,,,,,,,,Y123,,,,,,,,,,,,,,,,,,,,
345,,,82.5,,,,,,,,Nd1Ba2Cu3OX,,,,,,,,3.88,3.8739999999999997,11.626,3.57,,,,,,,,,,,,,,,,,,Y123,,,,,,,,,,,,,,,,,,,,
346,,,,,,-5.0,,,,,Pr1Ba2Cu3OX,,,,,,,,3.887,3.889,11.654000000000002,3.35,,,,,,,,,,,,,,,,,,Y123,,,,,,,,,,,,,,,,,,,,
347,,,105.0,,,,,,,,Bi1Sr1Ca1Cu2OX,,,,,,,,,,,,,,,,,,,,,,,,,,,,,,,,,,,,,,,,,,,,,,,,,
348,,,35.7,,,,,,,,La1.8Sr0.2Cu1O4,,,,,,,,,,,,,,,,,,,,,1.53,,,,,,,,T,,,,,,,,,,,,,,,,,,,,
349,,,75.0,,,,,,,,Y1.2Ba0.8Cu1O4,,,,7.0,,,,,,,,,,,,,,,,,,,,,,,,,,,,,,,,,,,,,,,,,,,,,
350,,,42.0,,,,,,,,Gd1Ba2Cu2.82Fe0.18O9-Z,,,,,,,,,,,,,,,,,,,,,,,,,,,,,,,,,,,,,,,,,,,,,,,,,
351,,,94.5,,,,,,,,Y1.2Ba0.8Cu1O4-X,,,,,,,,3.457,3.815,26.5,,,,,,,,,,,,,,,,,,,,,,,,,,,,,,,,,,,,,,,
352,,,90.0,,,,,,,,Er1Ba2Cu3O7-Z,,,,,,,,3.8110000000000004,3.878,11.645999999999999,,,,,,,,,,,,,,,,,,,Y123,,,,,,,,,,,,,,,,,,,,
353,,,87.6,,,,,,,,Er0.75Yb0.25Ba2Cu3O7-Z,,,,,,,,3.8169999999999997,3.887,11.659,,,,,,,,,,,,,,,,,,,Y123,,,,,,,,,,,,,,,,,,,,
354,,,88.3,,,,,,,,Er0.62Yb0.38Ba2Cu3O7-Z,,,,,,,,3.815,3.883,11.675,,,,,,,,,,,,,,,,,,,Y123,,,,,,,,,,,,,,,,,,,,
355,,,89.3,,,,,,,,Er0.5Yb0.5Ba2Cu3O7-Z,,,,,,,,3.812,3.883,11.674000000000001,,,,,,,,,,,,,,,,,,,Y123,,,,,,,,,,,,,,,,,,,,
356,,,87.8,,,,,,,,Er0.37Yb0.63Ba2Cu3O7-Z,,,,,,,,3.8089999999999997,3.8789999999999996,11.664000000000001,,,,,,,,,,,,,,,,,,,Y123,,,,,,,,,,,,,,,,,,,,
357,,,86.3,,,,,,,,Er0.25Yb0.75Ba2Cu3O7-Z,,,,,,,,3.812,3.8789999999999996,11.636,,,,,,,,,,,,,,,,,,,Y123,,,,,,,,,,,,,,,,,,,,
358,,,88.5,,,,,,,,Yb1Ba2Cu3O7-Z,,,,,,,,3.8110000000000004,3.8710000000000004,11.635,,,,,,,,,,,,,,,,,,,Y123,,,,,,,,,,,,,,,,,,,,
359,,,90.0,,,,,,,,Y1Ba2Cu2.9Fe0.1OX,,,,,,,,,,,,,,,,,,,,,,,,,,,,,Y123,,,,,,,,,,,,,,,,,,,,
360,,,66.0,,,,,,,,Y1Ba2Cu2.8Fe0.2OX,,,,,,,,,,,,,,,,,,,,,,,,,,,,,Y123,,,,,,,,,,,,,,,,,,,,
361,,,44.0,,,,,,,,Y1Ba2Cu2.7Fe0.3OX,,,,,,,,,,,,,,,,,,,,,,,,,,,,,Y123,,,,,,,,,,,,,,,,,,,,
362,,,22.0,,,,,,,,Y1Ba2Cu2.6Fe0.4OX,,,,,,,,,,,,,,,,,,,,,,,,,,,,,Y123,,,,,,,,,,,,,,,,,,,,
363,,,80.0,,,,,,,,Y1Ba2Cu2.9Ni0.1OX,,,,,,,,,,,,,,,,,,,,,,,,,,,,,Y123,,,,,,,,,,,,,,,,,,,,
364,,,73.0,,,,,,,,Y1Ba2Cu2.8Ni0.2OX,,,,,,,,,,,,,,,,,,,,,,,,,,,,,Y123,,,,,,,,,,,,,,,,,,,,
365,,,88.0,,,,,,,,Y1Ba2Cu2.9Co0.1OX,,,,,,,,,,,,,,,,,,,,,,,,,,,,,Y123,,,,,,,,,,,,,,,,,,,,
367,,,50.0,,,,,,,,Y1Ba2Cu2.7Co0.3OX,,,,,,,,,,,,,,,,,,,,,,,,,,,,,Y123,,,,,,,,,,,,,,,,,,,,
368,,,15.0,,,,,,,,Y1Ba2Cu2.6Co0.4OX,,,,,,,,,,,,,,,,,,,,,,,,,,,,,Y123,,,,,,,,,,,,,,,,,,,,
369,,,58.0,,,,,,,,Y1Ba2Cu2.9Zn0.1OX,,,,,,,,,,,,,,,,,,,,,,,,,,,,,Y123,,,,,,,,,,,,,,,,,,,,
370,,,50.0,,,,,,,,Y1Ba2Cu2.8Zn0.2OX,,,,,,,,,,,,,,,,,,,,,,,,,,,,,Y123,,,,,,,,,,,,,,,,,,,,
371,,170.0,91.2,,,,,,,,Dy1Ba2Cu3OX,,15.3,,,,,,3.835,3.89,11.69,,,,,,,,,,,,,,,,,,,Y123,,,,,,,,,,,,,,,,,,,,
372,,,90.8,,,,,,,,Y1Ba2Cu3OX,,4.4,,,,,,3.823,3.886,11.68,,,,,,,,,,,2.22,,,,,,,,Y123,,,,,,,,,,,,,,,,,,,,
373,,50.0,91.5,,,,,,,,Y1Ba2Cu3OX,,,,,,,,,,,,,,,,,,,,,,,,,,,,,Y123,,,,,,,,,,,,,,,,,,,,
377,,,40.0,,,,,,,,La1.85Sr0.15Cu1O4,,,,,,,,,,,,,,,,,,,,,,,,,,,,,T,,,,,,,,,,,,,,,,,,,,
379,,,92.0,,,,,,,,Y1Ba2Cu3O7-Z,,,,,,,,3.823,3.887,11.684000000000001,,,,,,,,,,,,,,,,,,,Y123,,,,,,,,,,,,,,,,,,,,
380,,,87.0,,,,,,,,Y1Ba2Cu2.94Ga0.06O7-Z,,,,,,,,3.8480000000000003,3.8739999999999997,11.689,,,,,,,,,,,,,,,,,,,Y123,,,,,,,,,,,,,,,,,,,,
381,,,75.0,,,,,,,,Y1Ba2Cu2.85Ga0.15O7-Z,,,,,,,,3.855,3.863,11.689,,,,,,,,,,,,,,,,,,,Y123,,,,,,,,,,,,,,,,,,,,
382,,,66.0,,,,,,,,Y1Ba2Cu2.7Ga0.3O7-Z,,,,,,,,3.861,3.866,11.696,,,,,,,,,,,,,,,,,,,Y123,,,,,,,,,,,,,,,,,,,,
383,,,92.0,,,,,,,,Y1Ba2Cu3O6.98,,,,,,,,,,,,,,,,,,,,,,,,,,,,,Y123,,,,,,,,,,,,,,,,,,,,
384,,,,,,,,,,,Y1Ba2Cu3O6,,16.4,,,,,,,,,,,,,,,,,,,,,,,,,,,Y123,,,,,,,,,,,,,,,,,,,,
385,,,,,,,,,,,Y1Ba2Cu3O6.8,,10.2,,,,,,,,,,,,,,,,,,,,,,,,,,,Y123,,,,,,,,,,,,,,,,,,,,
386,,,70.0,,,,,,,,Y1Ba2Cu2.88Fe0.12O7-Z,,,,,,,,,,,,,,,,,,,,,,,,,,,,,Y123,,,,,,,,,,,,,,,,,,,,
387,,,94.7,,,,,,,,Gd1Ba2Cu3O7-Z,,,,,,,,,,,,,,,,,,,,,4.1,,,,,,,,Y123,,,,,,,,,,,,,,,,,,,,
388,,,94.5,,,,,,,,Eu1Ba2Cu3O7-Z,,,,,,,,,,,,,,,2.6,,,,,,4.2,,,,,,,,Y123,,,,,,,,,,,,,,,,,,,,
389,,,6.5,,,,,,,,Bi1Sr1Cu1OX,,,,,,,,,,,,,,,,,,,,,,,,,,,,,,,,,,,,,,,,,,,,,,,,,
390,,,90.0,,,,,,,,Nd1Ba2Cu3OX,,,,,,,,,,,,,,,,,,,,,,,,,,,,,Y123,,,,,,,,,,,,,,,,,,,,
391,,,60.0,,,,,,,,Nd1.2Ba1.8Cu3OX,,,,,,,,,,,,,,,,,,,,,,,,,,,,,Y123,,,,,,,,,,,,,,,,,,,,
392,,,86.0,,,,,,,,Nd1.08Ba1.92Cu3OX,,,,,,,,,,,,,,,,,,,,,,,,,,,,,Y123,,,,,,,,,,,,,,,,,,,,
394,,,20.0,,,,,,,,Nd1.32Ba1.68Cu3OX,,,,,,,,,,,,,,,,,,,,,,,,,,,,,Y123,,,,,,,,,,,,,,,,,,,,
395,,,76.0,,,,,,,,Y1Ba2Cu2.97Mo0.03OX,,,,,,,,3.826,3.8819999999999997,11.706,,,,,,,,,,,,,,,,,,,Y123,,,,,,,,,,,,,,,,,,,,
396,,,63.0,,,,,,,,Y1Ba2Cu2.94Mo0.06OX,,,,,,,,3.841,3.878,11.724,,,,,,,,,,,,,,,,,,,Y123,,,,,,,,,,,,,,,,,,,,
397,,,52.5,,,,,,,,Y1Ba2Cu2.895Mo0.105OX,,,,,,,,3.855,3.8680000000000003,11.73,,,,,,,,,,,,,,,,,,,Y123,,,,,,,,,,,,,,,,,,,,
398,,,50.0,,,,,,,,Y1Ba2Cu2.85Mo0.15OX,,,,,,,,3.362,3.864,11.735999999999999,,,,,,,,,,,,,,,,,,,Y123,,,,,,,,,,,,,,,,,,,,
399,,,79.0,,,,,,,,Y1Ba2Cu2.97Zn0.03OX,,,,,,,,3.819,3.885,11.690999999999999,,,,,,,,,,,,,,,,,,,Y123,,,,,,,,,,,,,,,,,,,,
400,,,62.0,,,,,,,,Y1Ba2Cu2.94Zn0.06OX,,,,,,,,3.818,3.883,11.687999999999999,,,,,,,,,,,,,,,,,,,Y123,,,,,,,,,,,,,,,,,,,,
401,,,52.0,,,,,,,,Y1Ba2Cu2.895Zn0.105OX,,,,,,,,3.82,3.886,11.687999999999999,,,,,,,,,,,,,,,,,,,Y123,,,,,,,,,,,,,,,,,,,,
402,,,38.0,,,,,,,,Y1Ba2Cu2.85Zn0.15OX,,,,,,,,3.82,3.886,11.685,,,,,,,,,,,,,,,,,,,Y123,,,,,,,,,,,,,,,,,,,,
403,,,,,,,,,,,Y1Ba2Cu2.775Zn0.225OX,,,,,,,,3.823,3.888,11.685,,,,,,,,,,,,,,,,,,,Y123,,,,,,,,,,,,,,,,,,,,
404,,,,,,,,,,,Y1Ba2Cu2.7Zn0.3OX,,,,,,,,3.823,3.883,11.685,,,,,,,,,,,,,,,,,,,Y123,,,,,,,,,,,,,,,,,,,,
405,,,81.0,,,,,,,,Y1Ba2Cu2.97Al0.03OX,,,,,,,,3.826,3.8819999999999997,11.690999999999999,,,,,,,,,,,,,,,,,,,Y123,,,,,,,,,,,,,,,,,,,,
406,,,58.0,,,,,,,,Y1Ba2Cu2.94Al0.06OX,,,,,,,,3.833,3.88,11.703,,,,,,,,,,,,,,,,,,,Y123,,,,,,,,,,,,,,,,,,,,
407,,,42.0,,,,,,,,Y1Ba2Cu2.885Al0.105OX,,,,,,,,3.8480000000000003,3.8710000000000004,11.712,,,,,,,,,,,,,,,,,,,Y123,,,,,,,,,,,,,,,,,,,,
408,,,33.0,,,,,,,,Y1Ba2Cu2.85Al0.15OX,,,,,,,,3.8539999999999996,3.866,11.715,,,,,,,,,,,,,,,,,,,Y123,,,,,,,,,,,,,,,,,,,,
409,,,91.0,,,,,,,,Y1Ba1.95La0.05Cu3OX,,,,,,,,3.82,3.89,11.675,,,,,,,,,,,,,,,,,,,Y123,,,,,,,,,,,,,,,,,,,,
410,,,,,,,,,,,Y1Ba1.9La0.1Cu3OX,,,,,,,,3.827,3.8930000000000002,11.677999999999999,,,,,,,,,,,,,,,,,,,Y123,,,,,,,,,,,,,,,,,,,,
411,,,88.0,,,,,,,,Y1Ba1.85La0.15Cu3OX,,,,,,,,3.825,3.892,11.681,,,,,,,,,,,,,,,,,,,Y123,,,,,,,,,,,,,,,,,,,,
412,,,,,,,,,,,Y1Ba1.8La0.2Cu3OX,,,,,,,,3.827,3.89,11.669,,,,,,,,,,,,,,,,,,,Y123,,,,,,,,,,,,,,,,,,,,
413,,,76.0,,,,,,,,Y1Ba1.75La0.25Cu3OX,,,,,,,,3.83,3.889,11.669,,,,,,,,,,,,,,,,,,,Y123,,,,,,,,,,,,,,,,,,,,
414,,,,,,,,,,,Y1Ba1.7La0.3Cu3OX,,,,,,,,3.843,3.8810000000000002,11.644,,,,,,,,,,,,,,,,,,,Y123,,,,,,,,,,,,,,,,,,,,
415,,,64.0,,,,,,,,Y1Ba1.65La0.35Cu3OX,,,,,,,,3.852,3.873,11.624,,,,,,,,,,,,,,,,,,,Y123,,,,,,,,,,,,,,,,,,,,
416,,,,,,,,,,,Y1Ba1.6La0.4Cu3O7-Z,,,,,,,,3.867,,11.597999999999999,,,,,,,,,,,,,,,,,,,Y123,,,,,,,,,,,,,,,,,,,,
417,,,92.5,,,,,,,,Y1Ba2Cu3O7-Z,,,,,,,,3.83,3.89,11.67,,,,,,,,,,,,,,,,,,,Y123,,,,,,,,,,,,,,,,,,,,
418,,,67.0,,,-22.6,,,,,Nd1Ba2Cu3O7-Z,,,,,,,,3.812,3.907,11.741,3.1,,,,,,,,,,,,,,,,,,Y123,,,,,,,,,,,,,,,,,,,,
419,,,76.0,,,-17.9,,,,,Sm1Ba2Cu3O7-Z,,,,,,,,3.858,3.9160000000000004,11.704,0.7,,,,,,,,,,,,,,,,,,Y123,,,,,,,,,,,,,,,,,,,,
420,,,92.0,,,,,,,,Eu1Ba2Cu3O7-Z,,,,,,,,3.84,3.9,11.704,,,,,,,,,,,,,,,,,,,Y123,,,,,,,,,,,,,,,,,,,,
421,,,86.0,,,-12.7,,,,,Gd1Ba2Cu3O7-Z,,,,,,,,3.843,3.898,11.717,8.0,,,,,,,,,,,,,,,,,,Y123,,,,,,,,,,,,,,,,,,,,
422,,,92.0,,,-12.1,,,,,Dy1Ba2Cu3O7-Z,,,,,,,,3.8289999999999997,3.895,11.68,10.7,,,,,,,,,,,,,,,,,,Y123,,,,,,,,,,,,,,,,,,,,
423,,,91.0,,,-10.3,,,,,Ho1Ba2Cu3O7-Z,,,,,,,,3.824,3.89,11.664000000000001,9.7,,,,,,,,,,,,,,,,,,Y123,,,,,,,,,,,,,,,,,,,,
424,,,91.0,,,-12.3,,,,,Er1Ba2Cu3O7-Z,,,,,,,,3.8289999999999997,3.884,11.652000000000001,9.3,,,,,,,,,,,,,,,,,,Y123,,,,,,,,,,,,,,,,,,,,
425,,,92.0,,,-13.0,,,,,Tm1Ba2Cu3O7-Z,,,,,,,,3.82,3.88,11.66,7.9,,,,,,,,,,,,,,,,,,Y123,,,,,,,,,,,,,,,,,,,,
426,,,91.0,,,-2.4,,,,,Yb1Ba2Cu3O7-Z,,,,,,,,3.3819999999999997,3.87,11.66,4.5,,,,,,,,,,,,,,,,,,Y123,,,,,,,,,,,,,,,,,,,,
427,,,,,,-52.8,,,,,Y1Ba2Cu2Co1OX,,,,,,,,3.89,,11.66,,,,,,,,,,,,,,,,,,,Y123,,,,,,,,,,,,,,,,,,,,
428,,,90.0,,,,,,,,Y1Ba2Cu3HO7-X,,,,,,,,3.822,3.892,11.67,,,,,,,,,,,,,,,,,,,Y123,,,,,,,,,,,,,,,,,,,,
429,,,43.05,,,,,,,,Y1Ba2Cu3HO7-X,,,,,,,,3.862,,11.76,,,,,,,,,,,,,,,,,,,Y123,,,,,,,,,,,,,,,,,,,,
430,,,,,,,,,,,Y1Ba2Cu3HO7-X,,,,,,,,3.68,,11.73,,,,,,,,,,,,,,,,,,,Y123,,,,,,,,,,,,,,,,,,,,
431,,,92.0,,,,,,,,Y1Ba2Cu3O7-X,,,,8.3,,,,,,,,,,,,,,,,,,,,,,,,,Y123,,,,,,,,,,,,,,,,,,,,
432,,,92.0,,,,,,,,Y1Ba2Cu3O7-X,,,,12.0,,,,,,,,,,,,,,,,,,,,,,,,,Y123,,,,,,,,,,,,,,,,,,,,
433,,,,,,-12.0,,,,,Gd1Ba2Cu3S1O6,,,,,,,,3.8989999999999996,,11.85,8.33,,,,,,,,,,,,,,,,,,Y123,,,,,,,,,,,,,,,,,,,,
434,,,,,,-50.0,,,,,Tb1Ba2Cu3O7,,,,,,,,8.572000000000001,,,9.7,,,,,,,,,,,,,,,,,,Y123,,,,,,,,,,,,,,,,,,,,
435,,,,,,-40.0,,,,,Tb1Ba2Cu3S1O6,,,,,,,,8.572000000000001,,,8.23,,,,,,,,,,,,,,,,,,Y123,,,,,,,,,,,,,,,,,,,,
436,,,93.0,,,,,,,,Gd1Ba2Cu3O7-Z,,,,,,,,,,,,,,,,,,,,,,,,,,,,,Y123,,,,,,,,,,,,,,,,,,,,
